Repository: TLCFEM/introduction-to-structural-steel

<div align="center">

# Introduction to Structural Steel

**A Textbook on the Design of Steel Structures**

*Department of Civil and Natural Resources Engineering*<br/>
University of Canterbury &nbsp;·&nbsp; Christchurch, New Zealand
</div>

---

## Preface

This repository contains the complete source of *Introduction to Structural Steel*, a textbook for students of civil and structural engineering.
The text develops the theory and practice of steel member and connection design, illustrates the governing principles with worked examples, and relates them throughout to the relevant Australian/New Zealand standards.

The book is typeset in LaTeX and is accompanied by programmatically generated design charts and a collection of editable SMath Studio worksheets.
The manuscript, figures, and supporting scripts are maintained together under version control so that the published volume can be rebuilt directly from this repository.

**Principal features**

- **Comprehensive coverage** — design philosophy, material behaviour, tension and compression members, bending members, bolted and welded connections, and eccentric connections.
- **Standards-based treatment** — direct reference to NZS 3404, the AS/NZS 3679 and 3678 series, AS/NZS 1163, AS/NZS 1252.1, AS/NZS 1170.0, AS/NZS 4855, and ANSI/AISC 360-16.
- **Worked examples and worksheets** — hand-calculation examples supported by editable SMath Studio worksheets for checking and exploration.
- **Reproducible production** — a scripted toolchain generates the design charts and figure catalogue, and a containerised reference build reproduces the complete set of deliverables.
- **Open scholarly access** — the book is openly available under a Creative Commons licence and has a persistent DOI for citation.

## Contents

| Part | Chapter | Title | Scope |
|:----:|:-------:|:------|:------|
| I | 0 | Preface | Standards, additional resources, and guidance for using the book |
| I | 1 | Design | Design process, strength and serviceability approaches, and calculation accuracy |
| I | 2 | Material | Sustainability, steel properties, structural shapes, tolerances, and undesirable behaviour |
| I | 3 | Tension Members | Strength design, net area, distribution factors, and slenderness limitations |
| I | 4 | Compression Members | Elastic and local buckling, section and member capacity, and effective length |
| I | 5 | Bending Members | Limit states, flexural strength, shear, bearing, and biaxial loading |
| I | 6 | Bolted Connections | Connection and connector types, bolt behaviour, strength design, and serviceability |
| I | 7 | Welded Connections | Joint and weld types, symbols, processes, strength, defects, and member design |
| II | 8 | Eccentric Connections | Elastic and ultimate strength methods for bolted and welded eccentric connections |
| III | — | Appendix | Structural Steel Weld Specification and Implementation |

The volume also includes the *Liberty Steel Hot Rolled and Structural Steel Product* manual as an appendix, together with design charts for commonly used sections.

## Bibliographic Record

| | |
|:------------------|:------|
| **Title** | Introduction to Structural Steel |
| **Authors** | Dr. Gregory MacRae; Dr. Theodore Chang |
| **Institution** | Department of Civil and Natural Resources Engineering, University of Canterbury |
| **Publisher** | University of Canterbury, Christchurch, New Zealand |
| **DOI** | [10.5281/zenodo.5513880](https://doi.org/10.5281/zenodo.5513880) |
| **Licence** | [CC BY-NC-ND 4.0](https://creativecommons.org/licenses/by-nc-nd/4.0/) |
| **Source control** | [github.com/TLCFEM/introduction-to-structural-steel](https://github.com/TLCFEM/introduction-to-structural-steel) |

### Prerequisites

- Python 3 with `pip`
- A TeX Live installation providing `latexmk` and the packages imported by `HEADER.tex`
- `poppler-utils`, required by `CONVERTER.py` for rasterising figures

The design charts must be generated before the book is compiled for the first time.

### 1. Generate the Design Charts

```bash
python3 -m pip install -r requirements.txt
python3 ./CHARTS.py
```

The charts are written into the `REF` directory and are included by the manuscript.

### 2. Typeset the Book

```bash
latexmk -pdf INTRO.tex
```

The resulting volume is `INTRO.pdf`.

## Collecting the Figures

All figures are stored under the `PIC` folder.
A variety of formats is used, including `.png`, `.svg`, `.pdf`, `.jpg`, and native LaTeX/TikZ sources.

A three-stage scripted workflow assembles every figure into a single catalogue:

```bash

# Collect all .tex figures in the book
python3 ./GENERATOR.py

# Compile the figure catalogue
latexmk -pdf IMAGES.tex

# Convert each page to a PNG image and package the archives
python3 ./CONVERTER.py
```

`GENERATOR.py` writes `IMAGES.tex`; `CONVERTER.py` rasterises `IMAGES.pdf` at 300 dpi and produces `IMAGES.zip` and `WORKSHEET.zip`.
See the [CI/CD workflow](.github/workflows/pdf.yml) for the complete automated procedure.

File: REF/UB.DESIGNATION.csv
designation,A,r_x,r_y,f_y,k_f,I_y,J,I_w,Z_ex,Z_ey
610UB125,16000,249,49.6,280,0.95,39.300,1560.000,3450.000,3680,515.000
610UB113,14500,246,48.7,280,0.926,34.300,1140.000,2980.000,3290,451.000
610UB101,13000,242,47.5,300,0.888,29.300,790.000,2530.000,2900,386.000
530UB92.4,11800,217,44.9,300,0.928,23.800,775.000,1590.000,2370,342.000
530UB82,10500,213,43.8,300,0.902,20.100,526.000,1330.000,2070,289.000
460UB82.1,10500,188,42.2,300,0.979,18.600,701.000,919.000,1840,292.000
460UB74.6,9520,188,41.8,300,0.948,16.600,530.000,815.000,1660,262.000
460UB67.1,8580,186,41.2,300,0.922,14.500,378.000,708.000,1480,230.000
410UB59.7,7640,168,39.7,300,0.938,12.100,337.000,467.000,1200,203.000
460UB53.7,6890,165,38.6,320,0.913,10.300,234.000,394.000,1060,173.000
360UB56.7,7240,149,39,300,0.996,11.000,338.000,330.000,1010,193.000
360UB50.7,6470,148,38.5,300,0.963,9.600,241.000,284.000,897,168.000
360UB44.7,5720,146,37.6,320,0.93,8.100,161.000,237.000,770,140.000
310UB46.2,5930,130,39,300,0.991,9.010,233.000,197.000,729,163.000
310UB40.4,5210,129,38.3,320,0.952,7.650,157.000,165.000,633,139.000
310UB32,4080,124,32.9,320,0.915,4.420,86.500,92.900,467,86.900
250UB37.3,4750,108,34.5,320,1,5.660,158.000,85.500,486,116.000
250UB31.4,4010,105,33.4,320,1,4.470,89.300,65.900,395,91.400
250UB25.7,3270,104,27.9,320,0.949,2.550,67.400,36.700,319,61.700
200UB29.8,3820,87.3,31.8,320,1,3.860,105.000,37.600,316,86.300
200UB25.4,3230,85.4,30.8,320,1,3.060,62.700,29.200,259,68.800
200UB22.3,2870,85.5,31,320,1,2.750,45.000,26.000,227,60.300
200UB18.2,2320,82.6,22.1,320,0.99,1.140,38.600,10.400,180,34.400
180UB22.2,2820,73.6,20.8,320,1,1.220,81.600,8.710,195,40.700
180UB18.1,2300,72.6,20.6,320,1,0.975,44.800,6.800,157,32.500
180UB16.1,2040,72,20.4,320,1,0.853,31.500,5.880,138,28.400
150UB18.0,2300,62.8,17.1,320,1,0.672,60.500,3.560,135,26.900
150UB14,1780,61.1,16.6,320,1,0.495,28.100,2.530,102,19.800

File: REF/UC.DESIGNATION.csv
designation,A,r_x,r_y,f_y,k_f,I_y,J,I_w,Z_ex,Z_ey
310UC158,20100,139,78.9,280,1,125.000,3810.000,2860.000,2680.000,1210.000
310UC137,17500,137,78.2,280,1,107.000,2520.000,2390.000,2300.000,1040.000
310UC118,15000,136,77.5,280,1,90.200,1630.000,1980.000,1960.000,882.000
310UC96.8,12400,134,76.7,300,1,72.900,928.000,1560.000,1560.000,694.000
250UC89.5,11400,112,65.2,280,1,48.400,1040.000,713.000,1230.000,567.000
250UC72.9,9320,111,64.5,300,1,38.800,586.000,557.000,986.000,454.000
200UC59.5,7620,89.7,51.7,300,1,20.400,477.000,195.000,656.000,299.000
200UC52.2,6660,89.1,51.5,300,1,17.700,325.000,166.000,570.000,260.000
200UC46.2,5900,88.2,51,300,1,15.300,228.000,142.000,494.000,223.000
150UC37.2,4730,68.4,38.5,300,1,7.010,197.000,39.600,310.000,137.000
150UC30,3860,67.5,38.1,320,1,5.620,109.000,30.800,250.000,110.000
150UC23.4,2980,65.1,36.6,320,1,3.980,50.200,21.100,176.000,73.500
100UC14.8,1890,41.1,24.5,320,1,1.140,34.900,2.300,74.400,34.400
